Repository: KikETs/TCN_EMA_SOC_Estimation

# CEMA-TCN SOC Estimation Package

This folder contains the files needed to reproduce the CEMA-TCN manuscript figures/tables and run the model family used in the paper.

## Data Availability

The code, configuration files, audit files, feature schemas, and processed summary results are available at [https://github.com/KikETs/TCN_EMA_SOC_Estimation](https://github.com/KikETs/TCN_EMA_SOC_Estimation). Raw CALCE battery records are not redistributed and should be obtained from the original CALCE data source. Large intermediate files, checkpoints, and full prediction dumps are not included.

## Folder layout

```text
CEMA-TCN/
  Data/
    source_data_manifest.csv
    raw_dynamic/        # put CALCE dynamic profile Excel files here
    raw_reference/      # OCV / initial-capacity reference files
    processed/          # generated model-ready CSV files
    section2_tables/    # source tables for Section 2 figures/tables
    source_tables/      # compact measurement-structure source tables
    source_metrics/     # compact result CSVs for tables/figures
    model_tables/       # model-performance and ablation source tables
    frequency_tables/   # source tables for frequency-domain figures
    figures_source/     # compact trace source data
    manuscript_source_map.csv
  Scripts/
    figure_1.py ... figure_10.py
    figure_S1.py ... figure_S3.py
    table_1.py ... table_10.py
    table_S1.py ... table_S11.py
  Figures/
    make_figures.ipynb  # notebook that calls figure scripts
  Tables/

# Data Preparation

Place dynamic CALCE/NMC profile Excel files in `Data/raw_dynamic/`.

Do not place only low-current OCV files in `Data/raw_dynamic/`. The model
training dataset requires dynamic driving-profile records.

Raw CALCE files are not redistributed in this repository. The source archive URLs and local reference-file checksums are listed in:

```text
Data/source_data_manifest.csv
```

Expected filename metadata:
- profile token: `BJDST`, `DST`, `US06`, or `FUDS`
- temperature token: `0C`, `25C`, or `45C`
- required start-SOC token after the profile, e.g. `0C_DST_80.xls`
  or `0C_DST_80SOC.xls`

Required dynamic files for the manuscript dataset:

```text
Data/raw_dynamic/
  *0C_BJDST_80*.xls*
  *0C_DST_80*.xls*
  *0C_US06_80*.xls*
  *0C_FUDS_80*.xls*
  *25C_BJDST_80*.xls*
  *25C_DST_80*.xls*
  *25C_US06_80*.xls*
  *25C_FUDS_80*.xls*
  *45C_BJDST_80*.xls*
  *45C_DST_80*.xls*
  *45C_US06_80*.xls*
  *45C_FUDS_80*.xls*
```

The leading date/cell prefix may differ, for example:

```text
02_24_2016_SP20-2_0C_DST_80SOC.xls
```

The important part is that each dynamic file name contains temperature,
profile, and an `80` or `80SOC` manuscript-dataset token. This token is used
only to validate that the correct dynamic-profile files are being converted; it
is not used as the SOC label.

Reference files belong in `Data/raw_reference/`:

```text
Data/raw_reference/
  *Initial*capacity*.xls*
  *lowcurrentOCV*.xls*
  *low current OCV*.xlsx
```

Low-current OCV files are required for the manuscript SOC-label calculation
unless the compact SOC0/Qref provenance tables are present in
`Data/source_tables/`. They are not a substitute for the dynamic profile files
above.

Run:

```bash
python Data/prepare_calce_nmc.py
```

By default, the script validates that all 12 manuscript dynamic-profile files
are present. For a single-file or partial conversion check, pass:

```bash
python Data/prepare_calce_nmc.py --allow-incomplete
```

The script writes profile-temperature CSV files to `Data/processed/`.

SOC label rule:
- the dynamic driving step is extracted from the raw profile file
- `SOC0_Vinit(V)` is taken from the final voltage of the preceding rest step
- `SOC0_OCV_inferred` is obtained from the same-temperature low-current OCV curve
- `Q_ref_lc_ocv_Ah` is the same-temperature low-current OCV discharge capacity
- `Qnet_removed(Ah)` is computed within the driving step as
  `Qdis_seg(Ah) - Qchg_seg(Ah)`
- `SOC_CC_unclipped = SOC0_OCV_inferred - Qnet_removed(Ah) / Q_ref_lc_ocv_Ah`
- `SOC_CC = clip(SOC_CC_unclipped, 0, 1)`

The compact source tables below are included to reproduce the manuscript SOC
anchors exactly:

```text
Data/source_tables/ocv_inferred_start_soc_by_file.csv
Data/source_tables/lc_ocv_capacity_reference.csv
```

Feature construction:
- `V_corr_raw = causal_time_ema(V_raw - I_raw * R0(T), tau=120 s)`
- voltage EMA spans: 50, 200, 800 samples
- current and absolute-current EMA spans: 50, 200 samples
- no SOC, cumulative Ah, or trajectory progress is included as model input

## Manuscript artifact sources

The manuscript/SI figure-table mapping is recorded in:

```text
Data/manuscript_source_map.csv
```

Committed source groups:

- `processed/`: generated locally from raw CALCE files and intentionally excluded from Git.
- `section2_tables/`: Section 2 measurement-structure tables.
- `source_tables/`: compact measurement statistics and support/ambiguity tables.
- `frequency_tables/`: frequency-domain source summaries.

File: Data/source_tables/ocv_inferred_start_soc_by_file.csv
file_name,temperature_C,profile,SOC0_Vinit_V,first_loaded_voltage_V,start_SOC_from_SOC0_Vinit,start_SOC_from_SOC0_Vinit_pct,start_SOC_from_first_loaded_voltage,start_SOC_from_first_loaded_voltage_pct,delta_vs_assumed_80_pct_point,q_ref_lc_ocv_Ah
NMC_0C_BJDST.csv,0.0,BJDST,3.966310978,3.954323769,0.8507142596239339,85.07142596239339,0.8392807244624294,83.92807244624294,5.071425962393383,1.881668420784214
NMC_0C_DST.csv,0.0,DST,3.967607021,3.967445135,0.8519734958711688,85.19734958711688,0.8518231683433116,85.18231683433116,5.197349587116873,1.881668420784214
NMC_0C_FUDS.csv,0.0,FUDS,3.966149092,3.966149092,0.8505622784502438,85.05622784502438,0.8505622784502438,85.05622784502438,5.056227845024375,1.881668420784214
NMC_0C_US06.csv,0.0,US06,3.966310978,3.966310978,0.8507142596239339,85.07142596239339,0.8507142596239339,85.07142596239339,5.071425962393383,1.881668420784214
NMC_25C_BJDST.csv,25.0,BJDST,3.92736125,3.920723915,0.8123739282798234,81.23739282798233,0.8063934281273359,80.63934281273359,1.237392827982331,2.156871388888889
NMC_25C_DST.csv,25.0,DST,3.953424931,3.953424931,0.8357117341970867,83.57117341970867,0.8357117341970867,83.57117341970867,3.571173419708662,2.156871388888889
NMC_25C_FUDS.csv,25.0,FUDS,3.953910589,3.953748703,0.8361320161629795,83.61320161629794,0.8359919221743487,83.59919221743488,3.6132016162979452,2.156871388888889
NMC_25C_US06.csv,25.0,US06,3.927685022,3.929303885,0.8126854521101862,81.26854521101862,0.8142677613652205,81.42677613652205,1.2685452110186124,2.156871388888889
NMC_45C_BJDST.csv,45.0,BJDST,3.960554361,3.951641083,0.857314689515246,85.7314689515246,0.8492930090942501,84.92930090942501,5.731468951524599,2.0221686111111112
NMC_45C_DST.csv,45.0,DST,3.957799435,3.957313061,0.8549098074880153,85.49098074880152,0.8544132652626509,85.44132652626509,5.490980748801522,2.0221686111111112
NMC_45C_FUDS.csv,45.0,FUDS,3.96023035,3.959743977,0.8570220036877233,85.70220036877232,0.8566121244733429,85.6612124473343,5.702200368772326,2.0221686111111112
NMC_45C_US06.csv,45.0,US06,3.960554361,3.96023035,0.857314689515246,85.7314689515246,0.8570220036877233,85.70220036877232,5.731468951524599,2.0221686111111112
